Repository: dollodart/chepy

# Description

This directory contains data, processing, and visualizations I found useful
during my graduate research in chemical engineering. It is not a package but a
collection of scripts. However, some scripts are used as modules to other ones,
in which case they have been defined to allow one to import from anywhere.  

There is no standard for processing data with dimensions and units. Here, I
either specify the units in the accompanying text, or directly in the column
name. One can use any of the many existing data structure for arrays, or lists
of arrays, that specifies dimensionality and units in addition to numbers. But
I have simply used pandas dataframes with float arrays because the purpose here
isn't to perform operations between quantities which requires dimensional
consistency, but only to look at distributions and correlations, and the
reported units are often most convenient.

The minimum quality level for inclusion is that a script produces some data
visualization or processing on the input data. This is a low bar because
superior plots are available in the literature, sometimes even on Wikipedia,
but there is some advantage in having the data in machine readable form to do
calculations on. Some scripts merely visualize a geometric sequence as a plot.
Others calculate statistics, evaluate integrals, or do some other computations
on the input data.

## Code Redundancy using APIs

These libraries are already high-level, to an extent that can be questioned as
good practice, such as plot methods for the DataFrame class. Much of the code
in these scripts is redundant because it achieves the same goal, e.g.,
determining if an array makes a geometric sequence. But building a utility API
that do little or nothing more than take inputs and place them into inputs of
another high-level API function appears unnecessary. The only advantage it
gives is that a change to a common source of those utilities would uniformly
change all uses of it, but given the scripts are for the most part standalone,
this advantage is not great. This is the justification for redundant code.

Reproducing structure-property relationships for different classes of
materials. This also enables quantification and for plots between different
variables than those provided by the source to be made. One can see that,
e.g., the density and melting point are positively correlated, even across
classes of materials.  A simple explanation, that materials will generally be
more dense the stronger (and therefore more closely packed) their bonding is,
may explain this. In particular, polymers melt at much lower temperatures
because it is not atomic bonds that are lost, but intermolecular ones
(cross-linked polymers will generally decompose before melting).

One can also see that the yield stress at a given (compressive) strength is
about an order of magnitude higher for ceramics than the yield stress at a
given (tensile) strength for non-ceramics. By the note in the provided
reference, since the compressive strength is 1 order of magnitude higher than
the tensile strength for ceramics, all materials follow a nearly an equality
for tensile strength and yield stress. This implies that strain hardening is
not a significant effect in most materials, that is, the strength and yield
stress are nearly equal. Since yield stress is necessarily less than or equal
to strength, it must appear to one side of the 1:1 line, as is also shown.

Though silicon is a ceramic, it's elastic modulus is similar to metals
(similar to that of copper alloys!). Its fracture toughness is orders of
magnitude lower and so it fractures, but for the small amount of deformation
which it may undergo before crack propagation and fracturing, it does so as
easily as a metal. This is important in semiconductor processing, especially
because silicon wafers are around 700 𝜇m thick but can be 300 mm in diameter,
allowing them to deflect significantly in the direction perpendicular to the
plane of the wafer under low stress.  The yield strain for silicon is higher
than that for metals, at around 2.2% compared to 1.2%---it just fractures
before it reaches the yield point, generally. A perfect single crystal of
silicon strains twice as much and with the same elastic modulus as a metal,
leading to it being a stronger material. In general, ceramics are brittle only
because their fracture toughness is small, and perfect crystals subject to
quasistatically imposed loads are stronger than metals.

Data Source: Materials Data Book, Cambridge University Engineering Department.
Both quantative data used here and qualitative correlation plots are provided
in this source. This source makes some finer categories than just metal,
ceramic, and polymer, such as polymer foam, which has significant void space
filled with air. 

Temperature in deg. C.
Young's modulus in GPa
Density in g/cm^3 (= MG/m^3)
Yield stress in MPa
Tensile strength in MPa
Fracture toughness in MPa*m^(1/2)

File: eng_corr/mech_struc_prop/data/fracture-toughness.csv
class,name,low,high
Metal,Cast Irons,22,54
Polymer,Butyl Rubber,0.07,0.1
Metal,High Carbon Steels,27,92
Polymer,EVA,0.5,0.7
Metal,Medium Carbon Steels,12,92
Polymer,Isoprene (IR),0.07,0.1
Metal,Low Carbon Steels,41,82
Polymer,Natural Rubber (NR),0.15,0.25
Metal,Low Alloy Steels,14,200
Polymer,Neoprene (CR),0.1,0.3
Metal,Stainless Steels,62,280
Polymer,Polyurethane Elastomers (elPU),0.2,0.4
Metal,Aluminium Alloys,22,35
Polymer,Silicone Elastomers,0.03,0.5
Metal,Copper Alloys,30,90
Polymer,Thermoplastic (ABS),1.19,4.30
Metal,Lead Alloys,5,15
Polymer,Cellulose Polymers (CA),2.5
Metal,Magnesium Alloys,12,18
Polymer,Ionomer (I),1.14,3.43
Metal,Nickel Alloys,80,110
Polymer,Nylons (PA),2.22,5.62
Metal,Titanium Alloys,14,120
Polymer,Polycarbonate (PC),2.1,4.60
Metal,Zinc Alloys,10,100
Polymer,PEEK,2.73,4.30
Polymer,Polyethylene (PE),1.44,1.72
Ceramic,Borosilicate Glass,0.5,0.7
Polymer,PET,4.5,5.5
Ceramic,Glass Ceramic,1.4,1.7
Polymer,Acrylic (PMMA),0.7,1.6
Ceramic,Silica Glass,0.6,0.8
Polymer,Acetal (POM),1.71,4.2
Ceramic,Soda-Lime Glass,0.55,0.7
Polymer,Polypropylene (PP),3,4.5
Ceramic,Brick (porous),2
Polymer,Polystyrene (PS),0.7,1.1
Ceramic,Concrete (typical),0.35,0.45
Polymer,Polyurethane Thermoplastics (tpPU),1.84,4.97
Ceramic,Stone,0.7,1.5
Polymer,PVC,1.46,5.12
Ceramic,Alumina,3.3,4.8
Polymer,Teflon (PTFE),1.32,1.8
Ceramic,Aluminium Nitride,2.5,3.4
Polymer,Epoxies,0.4,2.22
Ceramic,Boron Carbide,2.5,3.5
Polymer,Phenolics,0.79,1.21
Ceramic,Silicon,0.83,0.94
Polymer,Polyester,1.09,1.70
Ceramic,Silicon Carbide,2.5,5
Ceramic,Silicon Nitride,4,6
Polymer,Flexible Polymer Foam (VLD),0.005,0.02
Ceramic,Tungsten Carbide,2,3.8
Polymer,Flexible Polymer Foam (LD),0.015,0.05
Polymer,Flexible Polymer Foam (MD),0.03,0.09
Ceramic,Aluminium/Silicon Carbide,15,24
Polymer,Rigid Polymer Foam (LD),0.002,0.02
Polymer,CFRP,6.1,88
Polymer,Rigid Polymer Foam (MD),0.007,0.049
Polymer,GFRP,7,23
Polymer,Rigid Polymer Foam (HD),0.024,0.091

File: eng_corr/mech_struc_prop/data/yield-stress-tensile-strength.csv
class,name,yield stress low,yield stress high,tensile strength low,tensile strength high
Polymer,Butyl Rubber,2,3,5,10
Metal,Cast Irons,215,790,350,1000
Polymer,EVA,12,18,16,20
Metal,High Carbon Steels,400,1155,550,1640
Polymer,Isoprene (IR),20,25,20,25
Metal,Medium Carbon Steels,305,900,410,1200
Polymer,Natural Rubber (NR),20,30,22,32
Metal,Low Carbon Steels,250,395,345,580
Polymer,Neoprene (CR),3.4,3.4,24
Metal,Low Alloy Steels,400,1100,460,1200
Polymer,Polyurethane Elastomers (elPU),25,51,25,51
Metal,Stainless Steels,170,1000,480,2240
Polymer,Silicone Elastomers,2.4,5.5,2.4,5.5
Metal,Aluminium Alloys,30,500,58,550
Polymer,Thermoplastic (ABS),18.5,51,27.6,55.2
Metal,Copper Alloys,30,500,100,550
Polymer,Cellulose Polymers (CA),25,45,25,50
Metal,Lead Alloys,8,14,12,20
Polymer,Ionomer (l),8.3,15.9,17.2,37.2
Metal,Magnesium Alloys,70,400,185,475
Polymer,Nylons (PA),50,94.8,90,165
Metal,Nickel Alloys,70,1100,345,1200
Polymer,Polycarbonate (PC),59,70,60,72.4
Metal,Titanium Alloys,250,1245,300,1625
Polymer,PEEK,65,95,70,103
Metal,Zinc Alloys,80,450,135,520
Polymer,Polyethylene (PE),17.9,29,20.7,44.8
Polymer,PET,56.5,62.3,48.3,72.4
Ceramic,Borosilicate Glass (k),264,384,22,32
Polymer,Acrylic (PMMA),53.8,72.4,48.3,79.6
Ceramic,Glass Ceramic (*),750,2129,62,177
Polymer,Acetal (POM),48.6,72.4,60,89.6
Ceramic,Silica Glass,1100,1600,45,155
Polymer,Polypropylene (PP),20.7,37.2,27.6,41.4
Ceramic,Soda-Lime Glass (*),360,420,31,35
Polymer,Polystyrene (PS),28.7,56.2,35.9,56.5
Ceramic,Brick (porous) (*),50,140,7,14
Polymer,Polyurethane Thermoplastics (tpPU),40,53.8,31,62
Ceramic,Concrete (typical) (*),32,60,2,6
Polymer,PVC,35.4,52.1,40.7,65.1
Ceramic,Stone (*),34,248,5,17
Polymer,Teflon (PTFE),15,25,20,30
Ceramic,Alumina (*),690,5500,350,665
Polymer,Epoxies,36,71.7,45,89.6
Ceramic,Aluminium Nitride (*),1970,2700,197,270
Polymer,Phenolics,27.6,49.7,34.5,62.1
Ceramic,Boron Carbide (*),2583,5687,350,560
Polymer,Polyester,33,40,41.4,89.6
Ceramic,Silicon (*),3200,3460,160,180
Ceramic,Silicon Carbide C),1000,5250,370,680
Ceramic,Flexible Polymer Foam (VLD),0.01,0.12,0.24,0.85
Ceramic,Silicon Nitride (*),524,5500,690,800
Polymer,Flexible Polymer Foam (LD),0.02,0.3,0.24,2.35
Ceramic,Tungsten Carbide (*),3347,6833,370,550
Polymer,Flexible Polymer Foam (MD),0.05,0.7,0.43,2.95
Polymer,Rigid Polymer Foam (LD),0.3,1.7,0.45,2.25
Ceramic,Aluminium/Silicon Carbide,280,324,290,365
Polymer,Rigid Polymer Foam (MD),0.4,3.5,0.65,5.1
Polymer,CFRP,550,1050,550,1050
Polymer,Rigid Polymer Foam HD,0.8,12,1.2,12.4
Polymer,GFRP,110,192,138,241
