Repository: dollodart/chepy

# Description

This directory contains data, processing, and visualizations I found useful
during my graduate research in chemical engineering. It is not a package but a
collection of scripts. However, some scripts are used as modules to other ones,
in which case they have been defined to allow one to import from anywhere.  

There is no standard for processing data with dimensions and units. Here, I
either specify the units in the accompanying text, or directly in the column
name. One can use any of the many existing data structure for arrays, or lists
of arrays, that specifies dimensionality and units in addition to numbers. But
I have simply used pandas dataframes with float arrays because the purpose here
isn't to perform operations between quantities which requires dimensional
consistency, but only to look at distributions and correlations, and the
reported units are often most convenient.

The minimum quality level for inclusion is that a script produces some data
visualization or processing on the input data. This is a low bar because
superior plots are available in the literature, sometimes even on Wikipedia,
but there is some advantage in having the data in machine readable form to do
calculations on. Some scripts merely visualize a geometric sequence as a plot.
Others calculate statistics, evaluate integrals, or do some other computations
on the input data.

## Code Redundancy using APIs

These libraries are already high-level, to an extent that can be questioned as
good practice, such as plot methods for the DataFrame class. Much of the code
in these scripts is redundant because it achieves the same goal, e.g.,
determining if an array makes a geometric sequence. But building a utility API
that do little or nothing more than take inputs and place them into inputs of
another high-level API function appears unnecessary. The only advantage it
gives is that a change to a common source of those utilities would uniformly
change all uses of it, but given the scripts are for the most part standalone,
this advantage is not great. This is the justification for redundant code.

The analysis is ad hoc. What might be done is a systematic and exhaustive
analysis, by consideration of combinatorics.  That is, look into the
distribution of every variable (or its logarithm), and the correlation between
every pair of variables (or the logarithms thereof), with linear regression
done between interesting pairs. In some cases it is done, for example, by using
the pandas.DataFrame.corr method. But each variable has a different physical
significance, many pairs are not interesting even if they have strong
correlations, some pairs are interesting even if they have noisy correlations,
some relationships are neither linear nor power law, and so forth. An ad hoc
approach is useful when one comes in knowing the relationships, usually derived
from physical models, expected between the variables.

# Scientific Python Packages

Some packages which I found useful for research problems, though only a small
number are used here:

For atomistic data including structure:
  - ase.data and ase.neighborlist modules of the ase package, among the very many other useful modules of this package.
  - molmod (the data modules) from the Center for Molecular Modeling.
  - pymatgen, for querying the database of the Materials Project.
  - mendeleev by Lukasz Mentel.
  - pubchempy package from Matt Swain, python interface to the PubChem API.
For unit conversions and calculations with physical quantities:
  - pymatgen.core.units module of the pymatgen package.
  - python-quantities by Darren Dale et al.
  - brian2 by Marcel Stimberg et al.
For thermodynamic data:
  - thermo package from Caleb Bell, has extensive property data and convenient
    methods.

Calculations for the design of a solid-state source of oxygen for vacuum
systems. Thermodynamic calculations shows clearly the stability of reduced
forms of manganese oxide in the absence of an oxygen chemical potential (like
when used as a solid-state source of oxygen in a vacuum system for very low
partial pressure). Therefore it is possible to create the most oxidized form
of manganese oxide (e.g., by some kind of wet synthesis method under highly
oxidizing conditions), place it in an inert crucible such as silver in a
vacuum system, and thermally reduce the manganese allowing oxygen to diffuse
through the silver crucible. This will be an exceptionally pure source of
oxygen gas. The reaction kinetics and diffusion calculations are done in a
separate script from the thermodynamics.

Data source: Thermodynamic analysis of the manganese oxides for their phase
stability uses data from High Temp. Mater. Proc., Vol. 30 (2011), pp. 459–472.
Data for the diffusion of oxygen in silver is taken from J.K.  Baird et al. /
Journal of Physicas and Chemistry of Solids 60 (1999) 891-894.  Data for
silver oxide decomposition kinetics taken from thermochimica acta 333 (1999)
13-19.

File: eng_data/solid_source_O2/Mn2_O3-td.csv
T/K,Cp0/(J/(mol*K)),H0T-H0298.15/(J/mol),S0T/(J/(mol*K)),-(G0T-H0298.15)/T/(J/(mol*K)),-DelfH0/(kJ/mol),-DelfG0/(kJ/mol)
298.15,109.4,0,113.70,113.70,961.536,884.475
300,109.8,203,114.38,113.70,961.512,883.998
400,108.4,10823,144.93,117.87,960.818,858.275
500,114.6,21978,169.79,125.84,960.126,832.719
600,120.0,33711,191.17,134.98,959.359,807.309
700,124.9,45959,210.04,144.38,958.531,782.033
800,129.3,58672,227.01,153.67,957.646,756.877
900,133.4,71813,242.48,162.69,956.698,731.839
980,136.6,82614,253.98,169.68,955.869,711.977
980,136.6,82614,253.98,169.68,960.319,711.978
1000,137.3,85353,256.75,171.39,960.149,706.820
1100,141.0,99271,270.01,179.76,959.071,681.537
1200,144.6,113552,282.43,187.80,957.778,656.365
1300,148.0,128183,294.14,195.54,956.269,631.302
1360,150.1,137127,300.87,200.04,955.260,616.425
1360,150.1,137127,300.87,200.04,959.500,616.424
1400,151.4,143157,305.24,202.98,959.086,606.242

File: eng_data/solid_source_O2/Mn3_O4-td.csv
T/K,Cp0/(J/(mol*K)),H0T-H0298.15/(J/mol),S0T/(J/(mol*K)),-(G0T-H0298.15)/T/(J/(mol*K)),-DelfH0/(kJ/mol),-DelfG0/(kJ/mol)
298.15,142.36,0,165.60,165.60,1386.185,1284.409
300,142.67,264,166.48,165.60,1386.176,1283.779
400,155.26,15215,209.41,171.37,1385.372,1249.751
500,163.75,31185,245.01,182.64,1384.332,1215.966
600,170.61,47911,275.48,195.63,1383.264,1182.394
700,176.72,65282,302.25,208.99,1382.210,1149.001
800,182.42,83241,326.22,222.17,1381.159,1115.755
900,187.88,101757,348.03,234.96,1380.081,1082.647
980,192.14,116958,364.20,244.86,1379.150,1056.369
980,192.14,116958,364.20,244.86,1385.825,1056.370
1000,193.19,120812,368.10,247.28,1385.648,1049.525
1100,198.41,140392,386.75,259.12,1384.449,1015.969
1200,203.56,160490,404.24,270.50,1382.945,982.538
1300,208.66,181102,420.73,281.42,1381.121,949.236
1360,211.71,193713,430.22,287.78,1379.872,929.462
1360,211.71,193713,430.22,287.78,1386.232,929.462
1400,213.74,202222,436.38,291.94,1385.785,915.903
1411,214.29,204576,438.06,293.07,1385.713,912.238
1411,214.29,204576,438.06,293.07,1391.353,912.240
1445,216.01,211891,443.18,296.54,1391.195,900.813
1445,210.90,229615,455.43,296.53,1373.471,900.788
1500,210.90,241214,463.31,302.50,1373.337,882.651
1519,210.90,245222,465.96,304.53,1373.442,876.614
1519,210.90,245222,465.96,304.53,1406.442,876.612
1600,210.90,262304,476.92,312.98,1406.393,848.179
1700,210.90,283394,489.71,323.00,1406.499,813.289
1800,210.90,304484,501.76,332.60,1406.651,778.391
